Repository: petermr/crystal

# crystal
Semantic analysis of crystallography papers for COD

File: cod/PMC6820759/sections/1_body/1_experimental/1_materials_and_synthesis/1_p.xml
<?xml version="1.0" encoding="UTF-8"?>
<p id="Par5">The solid state method was employed in synthesis of a series of Ca
 <sub>2</sub>La
 <sub>8-x-y</sub>(SiO
 <sub>4</sub>)
 <sub>6</sub>O
 <sub>2</sub>:xDy
 <sup>3+</sup>/ySm
 <sup>3+</sup> phosphors, and the chemicals CaCO
 <sub>3</sub>, La
 <sub>2</sub>O
 <sub>3</sub>, SiO
 <sub>2</sub>, Dy
 <sub>2</sub>O
 <sub>3</sub>, Sm
 <sub>2</sub>O
 <sub>3</sub> all are analytic grade purity and purchased by Aladdin Industrial Corporation. Typically, as synthesis of Ca
 <sub>2</sub>La
 <sub>7.6</sub>(SiO
 <sub>4</sub>)
 <sub>6</sub>O
 <sub>2</sub>:0.20Dy
 <sup>3+</sup>/0.20Sm
 <sup>3+</sup> phosphors, marked as CLSO:0.20Dy
 <sup>3+</sup>/0.20Sm
 <sup>3+</sup>, firstly weighing and mixing raw materials with stoichiometric ratio and then grinding for nearly 10 min at agate mortar. Next the mixture was placed into an alumina crucible and pre-sintered at 1000 °C for 1 h and annealed at 1500 °C for 4 h. Finally, as-synthesized samples naturally cooled to room temperature and ground into powder for measurement.
</p>
